Repository: deep-synthesis/ActMOF

# wetlab

Data of the six validation campaigns (CAU-10, CAU-23, MIL-53-muc, MIL-160, MTV-MIL-160, MTV-MOF-303).

| Folder | Content |
|---|---|
| `campaigns/` | one CSV per MOF with the 12 experiments of the campaign (R00001-R00012) as recorded by the program: round, the five codes, measured intensity and FWHM, `q`, the prediction of the model for the proposed condition, and in `notes` the calibration used for the proposal |
| `pxrd/patterns/` | the PXRD pattern of every experiment (`<MOF>_R<n>.xy`: 2-theta, intensity); `pxrd/source_mapping.csv` gives the original file of each pattern |

File: wetlab/pxrd/cifs/CAU-23_Stan2.cif
####################################################################### 
# 
# This file contains crystal structure data downloaded from the 
# Cambridge Structural Database (CSD) hosted by the Cambridge 
# Crystallographic Data Centre (CCDC).
# 
# Full information about CCDC data access policies and citation 
# guidelines are available at http://www.ccdc.cam.ac.uk/access/V1 
# 
# Audit and citation data items may have been added by the CCDC. 
# Please retain this information to preserve the provenance of 
# this file and to allow appropriate attribution of the data. 
# 
#######################################################################

data_CAU-23
_audit_block_doi                 10.5517/ccdc.csd.cc21223b
_database_code_depnum_ccdc_archive 'CCDC 1878820'
loop_
_citation_id
_citation_doi
_citation_year
1 10.1038/s41467-019-10960-0 2019
loop_
_audit_author_name
_audit_author_address
'Andrew Kentaro Inge'
;Stockholm University
Sweden
;
_audit_update_record             
;
2018-11-13 deposited with the CCDC.	2026-08-07 downloaded from the CCDC.
;

_chemical_name_mineral           CAU-23
_chemical_formula_sum            'C48 Al8 O72 S8'
_chemical_formula_weight         2200.80
_cell_formula_units_Z            2

_cell_length_a                   15.4370(14)
_cell_length_b                   24.0600(16)
_cell_length_c                   14.2606(12)
_cell_angle_alpha                90
_cell_angle_beta                 90
_cell_angle_gamma                90
_cell_volume                     5296.6(8)
_cell_measurement_temperature    300

_symmetry_cell_setting           orthorhombic
_symmetry_space_group_name_Hall  'P 2 2ab'
_symmetry_space_group_name_H-M   'P 21 21 2'
_symmetry_Int_Tables_number      18

loop_
_symmetry_equiv_pos_as_xyz
'x, y, z '
'-x+1/2, y+1/2, -z '
'-x, -y, z '
'x+1/2, -y+1/2, -z '

_exptl_crystal_description       powder
_exptl_crystal_F_000             2192
_exptl_absorpt_coefficient_mu    3.086

_diffrn_measurement_device_type  'STOE STADI P diffractometer'
_diffrn_ambient_temperature      300
_diffrn_radiation_wavelength     1.5406

_pd_meas_number_of_points        5005
_pd_meas_2theta_range_min        5.010
_pd_meas_2theta_range_max        80.085
_pd_meas_2theta_range_inc        0.015


_pd_proc_ls_prof_R_factor        3.174
_pd_proc_ls_prof_wR_factor       4.146
_pd_proc_ls_prof_wR_expected     0.338
_refine_ls_goodness_of_fit_all   12.271
_refine_ls_R_I_factor            1.856
_refine_ls_number_parameters     127

loop_
_atom_site_label
_atom_site_type_symbol
_atom_site_symmetry_multiplicity
_atom_site_fract_x
_atom_site_fract_y
_atom_site_fract_z
_atom_site_occupancy
_atom_site_B_iso_or_equiv
Al1 Al 4 0.071(3) 0.4547(17) 0.169(3) 1 0.1
Al2 Al 4 0.388(3) 0.8386(18) 0.709(3) 1 0.1
Al3 Al 4 0.455(3) 0.703(2) 0.728(3) 1 0.1
Al4 Al 4 0.495(3) 0.5670(17) 0.740(3) 1 0.1
O1 O 2 0.5 0.5 0.814(8) 1 3
O2 O 4 0.481(5) 0.632(3) 0.670(6) 1 3
O3 O 4 0.430(6) 0.775(4) 0.778(6) 1 3
O4 O 4 0.031(6) 0.389(3) 0.231(6) 1 3
O5 O 2 0 0.5 0.252(8) 1 3
S11 S 4 0.171(2) 0.7628(11) 0.494(2) 1 3
C11 C 4 0.230(3) 0.7192(15) 0.563(3) 1 3
C12 C 4 0.204(4) 0.6654(13) 0.557(4) 1 3
C13 C 4 0.134(4) 0.6591(12) 0.495(4) 1 3
C14 C 4 0.110(3) 0.7083(14) 0.456(3) 1 3
C15 C 4 0.301(3) 0.743(2) 0.621(3) 1 3
O16 O 4 0.365(5) 0.713(3) 0.646(6) 1 3
O17 O 4 0.298(4) 0.794(3) 0.644(6) 1 3
C16 C 4 0.040(3) 0.720(2) 0.388(4) 1 3
O18 O 4 0.044(4) 0.763(3) 0.336(5) 1 3
O19 O 4 -0.024(4) 0.687(3) 0.381(6) 1 3
S21 S 4 0.2046(17) 0.9389(10) 0.513(2) 1 3
C21 C 4 0.262(3) 0.9766(15) 0.592(3) 1 3
C22 C 4 0.249(4) 1.0323(13) 0.584(4) 1 3
C23 C 4 0.191(4) 1.0449(10) 0.511(4) 1 3
C24 C 4 0.162(3) 0.9984(12) 0.467(3) 1 3
C25 C 4 0.318(3) 0.946(2) 0.659(3) 1 3
O26 O 4 0.343(5) 0.897(3) 0.641(4) 1 3
O27 O 4 0.341(6) 0.969(3) 0.736(4) 1 3
C26 C 4 0.100(3) 0.993(2) 0.387(3) 1 3
O28 O 4 0.056(5) 1.035(3) 0.362(6) 1 3
O29 O 4 0.092(5) 0.947(3) 0.345(4) 1 3
S31 S 4 0.2414(17) 0.5565(9) 0.9476(19) 1 3
C31 C 4 0.265(3) 0.6169(10) 0.891(3) 1 3
C32 C 4 0.208(3) 0.6583(11) 0.910(4) 1 3
C33 C 4 0.143(3) 0.6408(14) 0.973(4) 1 3
C34 C 4 0.153(2) 0.5868(13) 0.998(3) 1 3
C35 C 4 0.342(3) 0.6180(16) 0.829(3) 1 3
O36 O 4 0.388(4) 0.574(2) 0.819(5) 1 3
O37 O 4 0.363(5) 0.662(2) 0.786(6) 1 3
C36 C 4 0.099(3) 0.5526(18) 1.063(3) 1 3
O38 O 4 0.020(3) 0.564(3) 1.074(6) 1 3
O39 O 4 0.133(4) 0.512(2) 1.106(5) 1 3
S41 S 4 0.194(2) 0.8913(9) 0.024(2) 1 3
C41 C 4 0.131(3) 0.8376(14) 0.062(3) 1 3
C42 C 4 0.143(4) 0.7905(13) 0.011(4) 1 3
C43 C 4 0.204(4) 0.7979(14) -0.061(4) 1 3
C44 C 4 0.237(3) 0.8503(15) -0.062(3) 1 3
C45 C 4 0.073(3) 0.847(2) 0.143(3) 1 3
O46 O 4 0.047(7) 0.807(3) 0.192(5) 1 3
O47 O 4 0.049(5) 0.897(3) 0.163(5) 1 3
C46 C 4 0.303(3) 0.875(2) -0.125(3) 1 3
O48 O 4 0.359(4) 0.909(4) -0.093(3) 1 3
O49 O 4 0.304(5) 0.862(4) -0.211(3) 1 3
Ow1 O 4 -0.456(5) -0.116(3) 0.299(6) 1 3
Ow2 O 4 0.615(6) 0.308(3) 0.356(5) 1 3
Ow3 O 4 -0.234(5) 0.127(3) 2.267(5) 1 3
Ow4 O 4 0.949(5) 0.716(3) 1.024(5) 1 3
Ow5 O 4 0.973(6) 1.262(3) -0.263(6) 1 3
Ow6 O 4 0.122(6) 0.308(4) 1.618(5) 1 3
Ow7 O 4 -0.092(5) 0.586(3) 0.874(6) 1 3
Ow8 O 4 1.128(5) 0.699(3) 0.179(5) 1 3
Ow9 O 4 0.369(5) 1.342(4) 0.302(5) 1 3
Ow10 O 4 -0.517(5) -0.649(3) 1.474(5) 1 3
Ow11 O 4 1.449(5) 0.442(3) 0.253(6) 1 3
Ow12 O 4 0.724(4) -0.639(3) 1.222(5) 1 3
Ow13 O 4 1.123(5) -0.513(4) 0.713(6) 1 3
Ow14 O 4 0.936(5) 0.924(3) 0.917(5) 1 3
Ow15 O 4 1.885(5) 0.701(3) 1.844(6) 1 3
Ow16 O 4 -0.390(5) 0.311(3) 0.080(6) 1 3

# 10. MOLECULAR GEOMETRY

_geom_special_details            
;
 Bond distances, angles etc. have been calculated using the
 rounded fractional coordinates. All su's are estimated
 from the variances of the (full) variance-covariance matrix.
 The cell esds are taken into account in the estimation of
 distances, angles and torsion angles
;

loop_
_geom_bond_atom_site_label_1
_geom_bond_atom_site_label_2
_geom_bond_distance
_geom_bond_site_symmetry_1
_geom_bond_site_symmetry_2
_geom_bond_publ_flag
S11 C11 1.70(5) . . yes
S11 C14 1.70(5) . . yes
S21 C21 1.70(5) . . yes
S21 C24 1.71(4) . . yes
S31 C31 1.70(4) . . yes
S31 C34 1.71(4) . . yes
S41 C41 1.71(5) . . yes
S41 C44 1.71(5) . . yes
Al1 O4 1.91(9) . . yes
Al1 O5 1.95(8) . . yes
Al1 O39 1.90(7) . 1_554 yes
Al1 O48 1.88(8) . 2_545 yes
Al1 O27 1.95(9) . 2_546 yes
Al1 O38 2.00(8) . 3_564 yes
Al2 O3 1.93(10) . . yes
Al2 O17 1.99(8) . . yes
Al2 O26 1.84(8) . . yes
Al2 O49 1.82(8) . 1_556 yes
Al2 O4 1.94(10) . 2_556 yes
Al2 O19 1.97(9) . 4_566 yes
Al3 O2 1.94(9) . . yes
Al3 O3 1.91(11) . . yes
Al3 O16 1.83(9) . . yes
Al3 O37 1.92(9) . . yes
Al3 O18 1.84(8) . 4_566 yes
Al3 O46 1.84(11) . 4_566 yes
Al4 O1 1.93(8) . . yes
Al4 O2 1.87(9) . . yes
Al4 O36 2.01(8) . . yes
Al4 O28 1.82(9) . 2_546 yes
Al4 O29 1.96(8) . 4_566 yes
Al4 O47 1.83(9) . 4_566 yes
O16 C15 1.27(9) . . yes
O17 C15 1.27(9) . . yes
O18 C16 1.27(9) . . yes
O19 C16 1.27(8) . . yes
O26 C25 1.27(9) . . yes
O27 C25 1.28(8) . . yes
O28 C26 1.27(9) . . yes
O29 C26 1.26(8) . . yes
O36 C35 1.28(7) . . yes
O37 C35 1.27(7) . . yes
O38 C36 1.26(7) . . yes
O39 C36 1.27(7) . . yes
O46 C45 1.26(9) . . yes
O47 C45 1.29(9) . . yes
O48 C46 1.28(9) . . yes
O49 C46 1.27(6) . . yes
C11 C12 1.36(5) . . no
C11 C15 1.49(6) . . no
C12 C13 1.40(8) . . no
C13 C14 1.36(5) . . no
C14 C16 1.48(7) . . no
C21 C22 1.36(5) . . no
C21 C25 1.48(6) . . no
C22 C23 1.41(8) . . no
C23 C24 1.36(5) . . no
C24 C26 1.50(6) . . no
C31 C32 1.36(5) . . no
C31 C35 1.48(6) . . no
C32 C33 1.41(7) . . no
C33 C34 1.36(5) . . no
C34 C36 1.49(6) . . no
C41 C42 1.36(5) . . no
C41 C45 1.48(6) . . no
C42 C43 1.41(8) . . no
C43 C44 1.36(5) . . no
C44 C46 1.48(6) . . no

loop_
_geom_angle_atom_site_label_1
_geom_angle_atom_site_label_2
_geom_angle_atom_site_label_3
_geom_angle
_geom_angle_site_symmetry_1
_geom_angle_site_symmetry_2
_geom_angle_site_symmetry_3
_geom_angle_publ_flag
C11 S11 C14 90(2) . . . yes
C21 S21 C24 91(2) . . . yes
C31 S31 C34 90(2) . . . yes
C41 S41 C44 91(2) . . . yes
O4 Al1 O5 90(3) . . . yes
O4 Al1 O39 168(4) . . 1_554 yes
O4 Al1 O48 88(4) . . 2_545 yes
O4 Al1 O27 93(4) . . 2_546 yes
O4 Al1 O38 84(4) . . 3_564 yes
O5 Al1 O39 100(3) . . 1_554 yes
O5 Al1 O48 178(4) . . 2_545 yes
O5 Al1 O27 83(3) . . 2_546 yes
O5 Al1 O38 98(3) . . 3_564 yes
O39 Al1 O48 82(4) 1_554 . 2_545 yes
O27 Al1 O39 81(3) 2_546 . 1_554 yes
O38 Al1 O39 101(4) 3_564 . 1_554 yes
O27 Al1 O48 96(3) 2_546 . 2_545 yes
O38 Al1 O48 83(3) 3_564 . 2_545 yes
O27 Al1 O38 177(4) 2_546 . 3_564 yes
O3 Al2 O17 93(4) . . . yes
O3 Al2 O26 177(4) . . . yes
O3 Al2 O49 100(4) . . 1_556 yes
O3 Al2 O4 93(4) . . 2_556 yes
O3 Al2 O19 82(4) . . 4_566 yes
O17 Al2 O26 84(4) . . . yes
O17 Al2 O49 88(4) . . 1_556 yes
O4 Al2 O17 174(4) 2_556 . . yes
O17 Al2 O19 91(3) . . 4_566 yes
O26 Al2 O49 80(4) . . 1_556 yes
O4 Al2 O26 90(4) 2_556 . . yes
O19 Al2 O26 99(4) 4_566 . . yes
O4 Al2 O49 89(4) 2_556 . 1_556 yes
O19 Al2 O49 178(4) 4_566 . 1_556 yes
O4 Al2 O19 92(4) 2_556 . 4_566 yes
O2 Al3 O3 177(5) . . . yes
O2 Al3 O16 90(4) . . . yes
O2 Al3 O37 83(4) . . . yes
O2 Al3 O18 92(4) . . 4_566 yes
O2 Al3 O46 89(4) . . 4_566 yes
O3 Al3 O16 88(4) . . . yes
O3 Al3 O37 99(4) . . . yes
O3 Al3 O18 86(4) . . 4_566 yes
O3 Al3 O46 93(4) . . 4_566 yes
O16 Al3 O37 77(4) . . . yes
O16 Al3 O18 101(4) . . 4_566 yes
O16 Al3 O46 179(5) . . 4_566 yes
O18 Al3 O37 175(4) 4_566 . . yes
O37 Al3 O46 104(4) . . 4_566 yes
O18 Al3 O46 78(4) 4_566 . 4_566 yes
O1 Al4 O2 176(4) . . . yes
O1 Al4 O36 78(3) . . . yes
O1 Al4 O28 96(4) . . 2_546 yes
O1 Al4 O29 100(3) . . 4_566 yes
O1 Al4 O47 88(4) . . 4_566 yes
O2 Al4 O36 98(3) . . . yes
O2 Al4 O28 83(4) . . 2_546 yes
O2 Al4 O29 84(4) . . 4_566 yes
O2 Al4 O47 94(4) . . 4_566 yes
O28 Al4 O36 97(4) 2_546 . . yes
O29 Al4 O36 173(4) 4_566 . . yes
O36 Al4 O47 85(3) . . 4_566 yes
O28 Al4 O29 76(4) 2_546 . 4_566 yes
O28 Al4 O47 176(4) 2_546 . 4_566 yes
O29 Al4 O47 102(4) 4_566 . 4_566 yes
Al4 O1 Al4 114(6) . . 3_665 yes
Al3 O2 Al4 122(5) . . . yes
Al2 O3 Al3 127(5) . . . yes
Al1 O4 Al2 121(5) . . 2_546 yes
Al1 O5 Al1 105(5) . . 3_565 yes
Al3 O16 C15 147(6) . . . yes
Al2 O17 C15 128(5) . . . yes
Al3 O18 C16 128(5) 4_466 . . yes
Al2 O19 C16 142(6) 4_466 . . yes
Al2 O26 C25 136(5) . . . yes
Al1 O27 C25 136(6) 2_556 . . yes
Al4 O28 C26 142(6) 2_556 . . yes
Al4 O29 C26 121(5) 4_466 . . yes
Al4 O36 C35 126(4) . . . yes
Al3 O37 C35 146(6) . . . yes
Al1 O38 C36 136(6) 3_566 . . yes
Al1 O39 C36 125(5) 1_556 . . yes
Al3 O46 C45 134(7) 4_466 . . yes
Al4 O47 C45 138(6) 4_466 . . yes
Al1 O48 C46 124(4) 2_555 . . yes
Al2 O49 C46 134(6) 1_554 . . yes
S11 C11 C12 113(4) . . . yes
S11 C11 C15 119(3) . . . yes
C12 C11 C15 128(4) . . . no
C11 C12 C13 112(4) . . . no
C12 C13 C14 112(3) . . . no
S11 C14 C13 113(4) . . . yes
S11 C14 C16 118(3) . . . yes
C13 C14 C16 129(4) . . . no
O16 C15 O17 120(6) . . . yes
O16 C15 C11 121(5) . . . yes
O17 C15 C11 119(5) . . . yes
O18 C16 O19 120(6) . . . yes
O18 C16 C14 120(5) . . . yes
O19 C16 C14 120(5) . . . yes
S21 C21 C22 113(4) . . . yes
S21 C21 C25 118(3) . . . yes
C22 C21 C25 129(4) . . . no
C21 C22 C23 112(4) . . . no
C22 C23 C24 112(3) . . . no
S21 C24 C23 113(4) . . . yes
S21 C24 C26 118(3) . . . yes
C23 C24 C26 129(4) . . . no
O26 C25 O27 120(6) . . . yes
O26 C25 C21 121(5) . . . yes
O27 C25 C21 120(5) . . . yes
O28 C26 O29 121(6) . . . yes
O28 C26 C24 119(5) . . . yes
O29 C26 C24 120(5) . . . yes
S31 C31 C32 113(3) . . . yes
S31 C31 C35 118(3) . . . yes
C32 C31 C35 129(3) . . . no
C31 C32 C33 112(3) . . . no
C32 C33 C34 112(4) . . . no
S31 C34 C33 113(3) . . . yes
S31 C34 C36 118(3) . . . yes
C33 C34 C36 129(4) . . . no
O36 C35 O37 120(6) . . . yes
O36 C35 C31 120(4) . . . yes
O37 C35 C31 121(5) . . . yes
O38 C36 O39 121(6) . . . yes
O38 C36 C34 120(5) . . . yes
O39 C36 C34 120(5) . . . yes
S41 C41 C42 113(4) . . . yes
S41 C41 C45 119(3) . . . yes
C42 C41 C45 129(4) . . . no
C41 C42 C43 112(4) . . . no
C42 C43 C44 112(4) . . . no
S41 C44 C43 113(4) . . . yes
S41 C44 C46 118(3) . . . yes
C43 C44 C46 129(4) . . . no
O46 C45 O47 120(6) . . . yes
O46 C45 C41 121(5) . . . yes
O47 C45 C41 119(5) . . . yes
O48 C46 O49 120(6) . . . yes
O48 C46 C44 120(4) . . . yes
O49 C46 C44 120(5) . . . yes

loop_
_geom_torsion_atom_site_label_1
_geom_torsion_atom_site_label_2
_geom_torsion_atom_site_label_3
_geom_torsion_atom_site_label_4
_geom_torsion
_geom_torsion_site_symmetry_1
_geom_torsion_site_symmetry_2
_geom_torsion_site_symmetry_3
_geom_torsion_site_symmetry_4
_geom_torsion_publ_flag
C14 S11 C11 C12 0(4) . . . . no
C14 S11 C11 C15 -180(4) . . . . no
C11 S11 C14 C13 0(4) . . . . no
C11 S11 C14 C16 180(4) . . . . no
C24 S21 C21 C22 0(4) . . . . no
C24 S21 C21 C25 -180(4) . . . . no
C21 S21 C24 C23 0(4) . . . . no
C21 S21 C24 C26 -180(4) . . . . no
C34 S31 C31 C32 0(4) . . . . no
C34 S31 C31 C35 -180(4) . . . . no
C31 S31 C34 C33 -1(4) . . . . no
C31 S31 C34 C36 -180(3) . . . . no
C44 S41 C41 C42 0(4) . . . . no
C44 S41 C41 C45 180(4) . . . . no
C41 S41 C44 C43 0(4) . . . . no
C41 S41 C44 C46 -180(4) . . . . no
O5 Al1 O4 Al2 -121(5) . . . 2_546 no
O48 Al1 O4 Al2 57(5) 2_545 . . 2_546 no
O27 Al1 O4 Al2 -39(6) 2_546 . . 2_546 no
O38 Al1 O4 Al2 141(5) 3_564 . . 2_546 no
O4 Al1 O5 Al1 -126(3) . . . 3_565 no
O4 Al1 O48 C46 -56(7) . . 2_545 2_545 no
O4 Al1 O27 C25 -2(8) . . 2_546 2_546 no
O4 Al1 O38 C36 90(9) . . 3_564 3_564 no
O17 Al2 O3 Al3 47(7) . . . . no
O49 Al2 O3 Al3 135(6) 1_556 . . . no
O4 Al2 O3 Al3 -135(6) 2_556 . . . no
O19 Al2 O3 Al3 -43(6) 4_566 . . . no
O3 Al2 O17 C15 -31(8) . . . . no
O26 Al2 O17 C15 149(8) . . . . no
O49 Al2 O17 C15 -131(8) 1_556 . . . no
O19 Al2 O17 C15 50(8) 4_566 . . . no
O17 Al2 O26 C25 131(9) . . . . no
O49 Al2 O26 C25 42(9) 1_556 . . . no
O4 Al2 O26 C25 -47(9) 2_556 . . . no
O19 Al2 O26 C25 -139(8) 4_566 . . . no
O3 Al2 O49 C46 55(10) . . 1_556 1_556 no
O17 Al2 O49 C46 147(9) . . 1_556 1_556 no
O26 Al2 O49 C46 -128(10) . . 1_556 1_556 no
O3 Al2 O4 Al1 -126(5) . . 2_556 2_556 no
O26 Al2 O4 Al1 54(5) . . 2_556 2_556 no
O3 Al2 O19 C16 -13(9) . . 4_566 4_566 no
O17 Al2 O19 C16 -105(9) . . 4_566 4_566 no
O26 Al2 O19 C16 170(8) . . 4_566 4_566 no
O16 Al3 O2 Al4 -130(5) . . . . no
O37 Al3 O2 Al4 -52(5) . . . . no
O18 Al3 O2 Al4 129(5) 4_566 . . . no
O46 Al3 O2 Al4 52(6) 4_566 . . . no
O16 Al3 O3 Al2 -34(7) . . . . no
O37 Al3 O3 Al2 -111(6) . . . . no
O18 Al3 O3 Al2 67(6) 4_566 . . . no
O46 Al3 O3 Al2 145(6) 4_566 . . . no
O2 Al3 O16 C15 176(12) . . . . no
O3 Al3 O16 C15 -7(13) . . . . no
O37 Al3 O16 C15 92(12) . . . . no
O18 Al3 O16 C15 -93(12) 4_566 . . . no
O2 Al3 O37 C35 47(11) . . . . no
O3 Al3 O37 C35 -136(11) . . . . no
O16 Al3 O37 C35 138(11) . . . . no
O46 Al3 O37 C35 -41(12) 4_566 . . . no
O2 Al3 O18 C16 126(7) . . 4_566 4_566 no
O3 Al3 O18 C16 -52(7) . . 4_566 4_566 no
O16 Al3 O18 C16 35(8) . . 4_566 4_566 no
O2 Al3 O46 C45 -46(9) . . 4_566 4_566 no
O3 Al3 O46 C45 136(8) . . 4_566 4_566 no
O37 Al3 O46 C45 37(9) . . 4_566 4_566 no
O36 Al4 O1 Al4 123(3) . . . 3_665 no
O36 Al4 O2 Al3 49(5) . . . . no
O28 Al4 O2 Al3 145(5) 2_546 . . . no
O29 Al4 O2 Al3 -138(5) 4_566 . . . no
O47 Al4 O2 Al3 -37(6) 4_566 . . . no
O1 Al4 O36 C35 167(6) . . . . no
O2 Al4 O36 C35 -15(7) . . . . no
O28 Al4 O36 C35 -99(6) 2_546 . . . no
O47 Al4 O36 C35 78(6) 4_566 . . . no
O2 Al4 O28 C26 -155(10) . . 2_546 2_546 no
O36 Al4 O28 C26 -59(10) . . 2_546 2_546 no
O2 Al4 O29 C26 -130(6) . . 4_566 4_566 no
O2 Al4 O47 C45 -1(9) . . 4_566 4_566 no
O36 Al4 O47 C45 -99(8) . . 4_566 4_566 no
Al3 O16 C15 O17 22(15) . . . . no
Al3 O16 C15 C11 -159(10) . . . . no
Al2 O17 C15 O16 6(10) . . . . no
Al2 O17 C15 C11 -173(5) . . . . no
Al3 O18 C16 O19 19(10) 4_466 . . . no
Al3 O18 C16 C14 -161(5) 4_466 . . . no
Al2 O19 C16 O18 26(12) 4_466 . . . no
Al2 O19 C16 C14 -153(7) 4_466 . . . no
Al2 O26 C25 O27 17(11) . . . . no
Al2 O26 C25 C21 -162(6) . . . . no
Al1 O27 C25 O26 16(11) 2_556 . . . no
Al1 O27 C25 C21 -164(6) 2_556 . . . no
Al4 O28 C26 O29 -30(13) 2_556 . . . no
Al4 O28 C26 C24 150(8) 2_556 . . . no
Al4 O29 C26 O28 -14(9) 4_466 . . . no
Al4 O29 C26 C24 166(4) 4_466 . . . no
Al4 O36 C35 O37 1(9) . . . . no
Al4 O36 C35 C31 -179(4) . . . . no
Al3 O37 C35 O36 -24(14) . . . . no
Al3 O37 C35 C31 156(8) . . . . no
Al1 O38 C36 O39 18(11) 3_566 . . . no
Al1 O38 C36 C34 -163(5) 3_566 . . . no
Al1 O39 C36 O38 14(9) 1_556 . . . no
Al1 O39 C36 C34 -166(4) 1_556 . . . no
Al3 O46 C45 O47 21(12) 4_466 . . . no
Al3 O46 C45 C41 -159(6) 4_466 . . . no
Al4 O47 C45 O46 12(12) 4_466 . . . no
Al4 O47 C45 C41 -168(6) 4_466 . . . no
Al1 O48 C46 O49 15(10) 2_555 . . . no
Al1 O48 C46 C44 -166(5) 2_555 . . . no
Al2 O49 C46 O48 50(12) 1_554 . . . no
Al2 O49 C46 C44 -130(7) 1_554 . . . no
S11 C11 C12 C13 0(6) . . . . no
C15 C11 C12 C13 180(5) . . . . no
S11 C11 C15 O16 -154(5) . . . . no
S11 C11 C15 O17 24(7) . . . . no
C12 C11 C15 O16 26(8) . . . . no
C12 C11 C15 O17 -156(6) . . . . no
C11 C12 C13 C14 0(7) . . . . no
C12 C13 C14 S11 0(6) . . . . no
C12 C13 C14 C16 -180(5) . . . . no
S11 C14 C16 O18 24(7) . . . . no
S11 C14 C16 O19 -157(5) . . . . no
C13 C14 C16 O18 -157(6) . . . . no
C13 C14 C16 O19 23(9) . . . . no
S21 C21 C22 C23 0(6) . . . . no
C25 C21 C22 C23 180(5) . . . . no
S21 C21 C25 O26 21(7) . . . . no
S21 C21 C25 O27 -159(5) . . . . no
C22 C21 C25 O26 -159(6) . . . . no
C22 C21 C25 O27 21(9) . . . . no
C21 C22 C23 C24 0(7) . . . . no
C22 C23 C24 S21 0(6) . . . . no
C22 C23 C24 C26 180(5) . . . . no
S21 C24 C26 O28 168(5) . . . . no
S21 C24 C26 O29 -12(7) . . . . no
C23 C24 C26 O28 -12(9) . . . . no
C23 C24 C26 O29 168(6) . . . . no
S31 C31 C32 C33 0(6) . . . . no
C35 C31 C32 C33 -180(4) . . . . no
S31 C31 C35 O36 1(6) . . . . no
S31 C31 C35 O37 -179(5) . . . . no
C32 C31 C35 O36 -179(5) . . . . no
C32 C31 C35 O37 1(8) . . . . no
C31 C32 C33 C34 -1(6) . . . . no
C32 C33 C34 S31 1(6) . . . . no
C32 C33 C34 C36 180(4) . . . . no
S31 C34 C36 O38 -154(5) . . . . no
S31 C34 C36 O39 26(6) . . . . no
C33 C34 C36 O38 28(8) . . . . no
C33 C34 C36 O39 -153(5) . . . . no
S41 C41 C42 C43 -1(6) . . . . no
C45 C41 C42 C43 -180(5) . . . . no
S41 C41 C45 O46 -157(6) . . . . no
S41 C41 C45 O47 23(7) . . . . no
C42 C41 C45 O46 22(9) . . . . no
C42 C41 C45 O47 -158(6) . . . . no
C41 C42 C43 C44 1(7) . . . . no
C42 C43 C44 S41 0(6) . . . . no
C42 C43 C44 C46 179(5) . . . . no
S41 C44 C46 O48 38(7) . . . . no
S41 C44 C46 O49 -143(6) . . . . no
C43 C44 C46 O48 -142(7) . . . . no
C43 C44 C46 O49 38(9) . . . . no

# start Validation Reply Form
_vrf_PLAT340_CAU-23              
;
PROBLEM:  Low Bond Precision on  C-C Bonds ...............       0.06 Ang.  
RESPONSE: Data were collected to 1.2A resolution as no fluctuations in intensity were observed at higher angles
;
_vrf_PLAT306_CAU-23              
;
PROBLEM:  Isolated Oxygen Atom (H-atoms Missing ?) ....... Ow1 Check
RESPONSE: hydrogen atoms were omitted in the refinement 
;
# end Validation Reply Form


_chemical_name_systematic        CAU-23

File: wetlab/pxrd/cifs/MIL-160.cif
####################################################################### 
# 
# This file contains crystal structure data downloaded from the 
# Cambridge Structural Database (CSD) hosted by the Cambridge 
# Crystallographic Data Centre (CCDC).
# 
# Full information about CCDC data access policies and citation 
# guidelines are available at http://www.ccdc.cam.ac.uk/access/V1 
# 
# Audit and citation data items may have been added by the CCDC. 
# Please retain this information to preserve the provenance of 
# this file and to allow appropriate attribution of the data. 
# 
#######################################################################

data_MIL-160
_audit_block_doi                 10.5517/ccdc.csd.cc1zcx5f
_database_code_depnum_ccdc_archive 'CCDC 1828695'
loop_
_citation_id
_citation_doi
_citation_year
1 10.1002/ejic.201800323 2018
2 10.1002/ejic.201800323 2018
loop_
_audit_author_name
_audit_author_address
'Michael Wharmby'
;DESY, Notkestr. 85, 22607 Hamburg
Germany
;
_audit_update_record             
;
2018-03-09 deposited with the CCDC.	2026-08-10 downloaded from the CCDC.
;
# start Validation Reply Form
_vrf_GEOM001_MIL-160             
;
PROBLEM: _geom_bond_atom_site_label_1 is missing
RESPONSE: Not available from TOPAS refinement output
;
_vrf_GEOM003_MIL-160             
;
PROBLEM: _geom_bond_distance is missing
RESPONSE: Not available from TOPAS refinement output
;
_vrf_GEOM006_MIL-160             
;
PROBLEM: _geom_angle_atom_site_label_2 is missing
RESPONSE: Not available from TOPAS refinement output
;
_vrf_GEOM007_MIL-160             
;
PROBLEM: _geom_angle_atom_site_label_3 is missing
RESPONSE: Not available from TOPAS refinement output
;
_vrf_PLAT601_MIL-160             
;
PROBLEM: Structure Contains Solvent Accessible VOIDS of .       2412 Ang**3
RESPONSE: Porous framework with guests removed. This is expected.
;
# Added during the CSD deposition process: Friday 09 March 2018 03:44 PM
# end Validation Reply Form


#==============================================================================
# Chemical + Structural + Crystal Information
#==============================================================================
_chemical_formula_moiety         'C6 Al1 O6'
# Note: _chemical_formula_sum/_weight/_cell_formula_units_Z need to be 
# recalculated if any one is changed
_chemical_formula_sum            'C48 Al8 O48'
_chemical_formula_weight         1560.32
_cell_formula_units_Z            2
_pd_char_colour                  white
_exptl_crystal_density_diffrn    1.096
_exptl_crystal_density_meas      'Not measured'
_exptl_crystal_density_method    'Not measured'
_cell_measurement_temperature    298

#==============================================================================
# Instrument + Refinement Information
#==============================================================================
_diffrn_ambient_temperature      298
_diffrn_measurement_device_type  'Multi-Analyser Crystal Detector, I11, Diamond'
_diffrn_radiation_probe          x-ray
_diffrn_radiation_wavelength     0.8252491
_diffrn_radiation_type           synchrotron
_pd_proc_ls_prof_wR_factor       0.0940
_pd_proc_ls_prof_wR_expected     0.0470
_refine_ls_R_I_factor            0.020
_refine_ls_goodness_of_fit_all   2.00
_refine_ls_shift/su_max          0

#==============================================================================
# Phase Information
#==============================================================================
_cell_length_a                   21.07379(13)
_cell_length_b                   21.07379(13)
_cell_length_c                   10.64692(8)
_cell_angle_alpha                90
_cell_angle_beta                 90
_cell_angle_gamma                90
_cell_volume                     4728.35(7)
_symmetry_cell_setting           tetragonal
_symmetry_space_group_name_H-M   'I 41/a m d'
_symmetry_space_group_name_Hall  '-I 4bd 2'
_space_group_IT_number           141
loop_
_symmetry_equiv_pos_as_xyz
'-x, -y, -z'
'-x, y, z'
'-x+1/2, -y, z+1/2'
'-x+1/2, y, -z+1/2'
'-y+1/4, -x+1/4, -z-1/4'
'-y+1/4, x-1/4, z+1/4'
'-y-1/4, -x+1/4, z-1/4'
'-y-1/4, x-1/4, -z+1/4'
'y+1/4, -x+1/4, z-1/4'
'y+1/4, x-1/4, -z+1/4'
'y-1/4, -x+1/4, -z-1/4'
'y-1/4, x-1/4, z+1/4'
'x, -y, -z'
'x, y, z'
'x+1/2, -y, z+1/2'
'x+1/2, y, -z+1/2'
'-x+1/2, -y+1/2, -z+1/2'
'-x+1/2, y+1/2, z+1/2'
'-x, -y+1/2, z'
'-x, y+1/2, -z'
'-y-1/4, -x-1/4, -z+1/4'
'-y-1/4, x+1/4, z-1/4'
'-y+1/4, -x-1/4, z+1/4'
'-y+1/4, x+1/4, -z-1/4'
'y-1/4, -x-1/4, z+1/4'
'y-1/4, x+1/4, -z-1/4'
'y+1/4, -x-1/4, -z+1/4'
'y+1/4, x+1/4, z-1/4'
'x+1/2, -y+1/2, -z+1/2'
'x+1/2, y+1/2, z+1/2'
'x, -y+1/2, z'
'x, y+1/2, -z'

# Atomic coordinates & thermal parameters
loop_
_atom_site_label
_atom_site_type_symbol
_atom_site_fract_x
_atom_site_fract_y
_atom_site_fract_z
_atom_site_occupancy
_atom_site_adp_type
_atom_site_B_iso_or_equiv
Al1 Al 0.31511(11) 0 0 1 Biso 0.27(7)
O1 O 0.25530(10) 0.00530(10) 0.125 1 Biso 0.40(5)
O2 O 0.38133(12) 0.00523(10) 0.11497(17) 1 Biso 0.40(5)
O3 O 0.34222(11) 0.06577(10) 0.27510(19) 1 Biso 0.40(5)
C1 C 0.38638(17) 0.03779(11) 0.2117(2) 1 Biso 1.18(10)
C2 C 0.44804(11) 0.05399(14) 0.2823(3) 1 Biso 1.18(10)
C3 C 0.46554(11) 0.08356(16) 0.3883(3) 1 Biso 1.18(10)
O4 O 0.5 0.03475(19) 0.2125(4) 1 Biso 0.40(5)
#--eof--eof--eof--eof--eof--eof--eof--eof--eof--eof--eof--eof--eof--eof--eof--#
_chemical_name_systematic        MIL-160
_exptl_crystal_colour            white
_exptl_crystal_description       powder
_chemical_melting_point          ?
_chemical_compound_source        N/A
_exptl_crystal_preparation       'Guest free.'
_refine_special_details          'Rietveld refinement.'

File: wetlab/pxrd/cifs/MIL-53-muc.cif
####################################################################### 
# 
# This file contains crystal structure data downloaded from the 
# Cambridge Structural Database (CSD) hosted by the Cambridge 
# Crystallographic Data Centre (CCDC).
# 
# Full information about CCDC data access policies and citation 
# guidelines are available at http://www.ccdc.cam.ac.uk/access/V1 
# 
# Audit and citation data items may have been added by the CCDC. 
# Please retain this information to preserve the provenance of 
# this file and to allow appropriate attribution of the data. 
# 
#######################################################################

data_structure
_audit_block_doi                 10.5517/ccdc.csd.cc25lmn2
_database_code_depnum_ccdc_archive 'CCDC 2013904'
loop_
_citation_id
_citation_doi
_citation_year
1 10.1039/c9ta07465a 2019
loop_
_audit_author_name
_audit_author_address
'Helge Reinsch' 'CAU Kiel'
_audit_update_record             
;
2020-07-03 deposited with the CCDC.	2026-08-13 downloaded from the CCDC.
;
_symmetry_cell_setting           monoclinic
_symmetry_space_group_name_H-M   'C 2/m'
_symmetry_Int_Tables_number      12
_space_group_name_Hall           '-C 2y'
loop_
_symmetry_equiv_pos_site_id
_symmetry_equiv_pos_as_xyz
1 x,y,z
2 -x,y,-z
3 x,-y,z
4 -x,-y,-z
5 1/2+x,1/2+y,z
6 1/2-x,1/2+y,-z
7 1/2+x,1/2-y,z
8 1/2-x,1/2-y,-z
_cell_length_a                   14.71(3)
_cell_length_b                   16.513(18)
_cell_length_c                   6.535(18)
_cell_angle_alpha                90
_cell_angle_beta                 68.1(2)
_cell_angle_gamma                90
_cell_volume                     1472.84
loop_
_atom_site_label
_atom_site_type_symbol
_atom_site_symmetry_multiplicity
_atom_site_fract_x
_atom_site_fract_y
_atom_site_fract_z
_atom_site_occupancy
_atom_site_B_iso_or_equiv
Al1 Al 2 0 -0.5 -0.5 1 2(2)
Al2 Al 2 0 -0.5 0 1 2(2)
O1 O 4 0.062(10) -0.5 -0.30(5) 1 2(2)
O2 O 8 -0.09485 -0.42342 0.00103 1 2(2)
O3 O 8 -0.09845 -0.41843 -0.33648 1 2(2)
C1 C 8 -0.13045 -0.39935 -0.13705 1 2(2)
C2 C 8 -0.2162 -0.34879 -0.06949 1 2(2)
C3 C 8 -0.21942 -0.28117 0.03508 1 2(2)
G1 O 4 -0.62(4) -0.5 -0.1(2) 0.39(17) 2(2)
G2 O 4 -0.58(3) -0.5 -0.5 0.35(18) 2(2)

File: wetlab/pxrd/cifs/MOF-303.cif (part 1 of 12)
####################################################################### 
# 
# This file contains crystal structure data downloaded from the 
# Cambridge Structural Database (CSD) hosted by the Cambridge 
# Crystallographic Data Centre (CCDC).
# 
# Full information about CCDC data access policies and citation 
# guidelines are available at http://www.ccdc.cam.ac.uk/access/V1 
# 
# Audit and citation data items may have been added by the CCDC. 
# Please retain this information to preserve the provenance of 
# this file and to allow appropriate attribution of the data. 
# 
#######################################################################

data_MOF-303-activated_100K
_audit_block_doi                 10.5517/ccdc.csd.cc27s2dj
_database_code_depnum_ccdc_archive 'CCDC 2078717'
loop_
_citation_id
_citation_doi
_citation_year
1 10.1126/science.abj0890 2021
loop_
_audit_author_name
_audit_author_address
'Nikita Hanikel'
;UC Berkeley
United States of America
;
_audit_update_record             
;
2021-04-20 deposited with the CCDC.	2026-08-03 downloaded from the CCDC.
;
_audit_creation_date             2021-02-04
_audit_creation_method           
;
Olex2 1.3
(compiled 2020.11.12 svn.r5f609507 for OlexSys, GUI svn.r6226)
;
_shelx_SHELXL_version_number     2018/3
_chemical_name_common            ?
_chemical_name_systematic        ?
_chemical_formula_moiety         'C5 H3 Al N2 O5'
_chemical_formula_sum            'C5 H3 Al N2 O5'
_chemical_formula_weight         198.07
_chemical_melting_point          ?
loop_
_atom_type_symbol
_atom_type_description
_atom_type_scat_dispersion_real
_atom_type_scat_dispersion_imag
_atom_type_scat_source
C C 0.0024 0.0017 'International Tables Vol C Tables 4.2.6.8 and 6.1.1.4'
H H 0.0000 0.0000 'International Tables Vol C Tables 4.2.6.8 and 6.1.1.4'
Al Al 0.0593 0.0543 'International Tables Vol C Tables 4.2.6.8 and 6.1.1.4'
N N 0.0046 0.0035 'International Tables Vol C Tables 4.2.6.8 and 6.1.1.4'
O O 0.0086 0.0064 'International Tables Vol C Tables 4.2.6.8 and 6.1.1.4'

_shelx_space_group_comment       
;
The symmetry employed for this shelxl refinement is uniquely defined
by the following loop, which should always be used as a source of
symmetry information in preference to the above space-group names.
They are only intended as comments.
;
_space_group_crystal_system      monoclinic
_space_group_IT_number           14
_space_group_name_H-M_alt        'P 1 21/c 1'
_space_group_name_Hall           '-P 2ybc'
loop_
_space_group_symop_operation_xyz
'x, y, z'
'-x, y+1/2, -z+1/2'
'-x, -y, -z'
'x, -y-1/2, z-1/2'

_cell_length_a                   12.030(7)
_cell_length_b                   14.935(7)
_cell_length_c                   14.066(8)
_cell_angle_alpha                90
_cell_angle_beta                 101.960(10)
_cell_angle_gamma                90
_cell_volume                     2472(2)
_cell_formula_units_Z            8
_cell_measurement_reflns_used    292
_cell_measurement_temperature    100
_cell_measurement_theta_max      10.492
_cell_measurement_theta_min      2.509
_shelx_estimated_absorpt_T_max   0.997
_shelx_estimated_absorpt_T_min   0.997
_exptl_absorpt_coefficient_mu    0.168
_exptl_absorpt_correction_T_max  0.7453
_exptl_absorpt_correction_T_min  0.6375
_exptl_absorpt_correction_type   multi-scan
_exptl_absorpt_process_details   
;
SADABS-2016/2 (Bruker,2016) was used for absorption correction.
wR2(int) was 0.0938 before and 0.0608 after correction.
The Ratio of minimum to maximum transmission is 0.8554.
The \l/2 correction factor is Not present.
;
_exptl_absorpt_special_details   ?
_exptl_crystal_colour            'clear colourless'
_exptl_crystal_colour_lustre     clear
_exptl_crystal_colour_primary    colourless
_exptl_crystal_density_diffrn    1.064
_exptl_crystal_density_meas      ?
_exptl_crystal_density_method    ?
_exptl_crystal_description       irregular
_exptl_crystal_F_000             800
_exptl_crystal_size_max          0.02
_exptl_crystal_size_mid          0.015
_exptl_crystal_size_min          0.015
_exptl_transmission_factor_max   ?
_exptl_transmission_factor_min   ?
_diffrn_reflns_av_R_equivalents  0.0838
_diffrn_reflns_av_unetI/netI     0.0794
_diffrn_reflns_Laue_measured_fraction_full 0.991
_diffrn_reflns_Laue_measured_fraction_max 0.991
_diffrn_reflns_limit_h_max       13
_diffrn_reflns_limit_h_min       -13
_diffrn_reflns_limit_k_max       17
_diffrn_reflns_limit_k_min       -17
_diffrn_reflns_limit_l_max       16
_diffrn_reflns_limit_l_min       -16
_diffrn_reflns_number            14790
_diffrn_reflns_point_group_measured_fraction_full 0.991
_diffrn_reflns_point_group_measured_fraction_max 0.991
_diffrn_reflns_theta_full        25.740
_diffrn_reflns_theta_max         25.740
_diffrn_reflns_theta_min         2.259
_diffrn_ambient_temperature      100.0
_diffrn_detector_area_resol_mean 7.39
_diffrn_measured_fraction_theta_full 0.991
_diffrn_measured_fraction_theta_max 0.991
_diffrn_measurement_device_type  'Bruker D8 with PHOTON II detector'
_diffrn_measurement_method       '\f and \w shutterless scans'
_diffrn_radiation_monochromator  'silicon 111'
_diffrn_radiation_type           synchrotron
_diffrn_radiation_wavelength     0.7288
_diffrn_source                   'Advanced Light Source, station 12.2.1'
_reflns_Friedel_coverage         0.000
_reflns_Friedel_fraction_full    .
_reflns_Friedel_fraction_max     .
_reflns_number_gt                2902
_reflns_number_total             4347
_reflns_special_details          
;
 Reflections were merged by SHELXL according to the crystal
 class for the calculation of statistics and refinement.
 
 _reflns_Friedel_fraction is defined as the number of unique
 Friedel pairs measured divided by the number that would be
 possible theoretically, ignoring centric projections and
 systematic absences.
;
_reflns_threshold_expression     'I > 2\s(I)'
_computing_cell_refinement       'SAINT V8.38A (Bruker, 2018)'
_computing_data_collection       'Bruker APEX3 Bruker-AXS, Madison WI'
_computing_data_reduction        'SAINT V8.38A (Bruker, 2018)'
_computing_molecular_graphics    'Olex2 1.3 (Dolomanov et al., 2009)'
_computing_publication_material  'Olex2 1.3 (Dolomanov et al., 2009)'
_computing_structure_refinement  'SHELXL 2018/3 (Sheldrick, 2015)'
_computing_structure_solution    'SHELXT 2018/2 (Sheldrick, 2018)'
_refine_diff_density_max         0.799
_refine_diff_density_min         -0.377
_refine_diff_density_rms         0.068
_refine_ls_extinction_coef       .
_refine_ls_extinction_method     none
_refine_ls_goodness_of_fit_ref   1.021
_refine_ls_hydrogen_treatment    constr
_refine_ls_matrix_type           full
_refine_ls_number_parameters     238
_refine_ls_number_reflns         4347
_refine_ls_number_restraints     0
_refine_ls_R_factor_all          0.1003
_refine_ls_R_factor_gt           0.0582
_refine_ls_restrained_S_all      1.021
_refine_ls_shift/su_max          0.000
_refine_ls_shift/su_mean         0.000
_refine_ls_structure_factor_coef Fsqd
_refine_ls_weighting_details     
'w=1/[\s^2^(Fo^2^)+(0.0810P)^2^+1.6028P] where P=(Fo^2^+2Fc^2^)/3'
_refine_ls_weighting_scheme      calc
_refine_ls_wR_factor_gt          0.1448
_refine_ls_wR_factor_ref         0.1658
_refine_special_details          ?
_olex2_refinement_description    
;
1. Fixed Uiso
 At 1.2 times of:
  All C(H) groups, All N(H) groups, All O(H) groups
2.a Aromatic/amide H refined with riding coordinates:
 O2(H2), O1(H1), N4(H4), N1(H1A), C3(H3), C8(H8)
;
_atom_sites_solution_hydrogens   geom
_atom_sites_solution_primary     ?
_atom_sites_solution_secondary   ?

# start Validation Reply Form
_vrf_PLAT602_MOF-303-activated_100K 
;
PROBLEM: Solvent Accessible VOID(S) in Structure ........          ! Check 
RESPONSE: Metal-organic frameworks are porous, crystalline materials, which
exhibit void spaces within their structure upon solvent removal. In this case,
water molecules were fully removed from the pores, thus resulting in voids
in the structure.
;
_vrf_PLAT420_MOF-303-activated_100K 
;
PROBLEM: D-H Without Acceptor       O1       --H1       .     Please Check 
RESPONSE: Upon desorption of the water molecules from the pores, the D-H group
remains without hydrogen bond acceptor.
;
_vrf_PLAT430_MOF-303-activated_100K 
;
PROBLEM: Short Inter D...A Contact  O5       ..O7       .       2.65 Ang.  
RESPONSE: These two oxygen atoms bind to the same octahedrally coordinated
aluminum cation in cis configuration to each other. Thus, the respective
interatomic distance is reasonable.
;
# end Validation Reply Form

loop_
_atom_site_label
_atom_site_type_symbol
_atom_site_fract_x
_atom_site_fract_y
_atom_site_fract_z
_atom_site_U_iso_or_equiv
_atom_site_adp_type
_atom_site_occupancy
_atom_site_site_symmetry_order
_atom_site_calc_flag
_atom_site_refinement_flags_posn
_atom_site_refinement_flags_adp
_atom_site_refinement_flags_occupancy
_atom_site_disorder_assembly
_atom_site_disorder_group
Al2 Al 1.000000 0.500000 0.500000 0.0205(3) Uani 1 2 d S . P . .
Al1 Al 0.76477(8) 0.43321(7) 0.56478(7) 0.0225(3) Uani 1 1 d . . . . .
Al3 Al 0.500000 0.500000 0.500000 0.0260(4) Uani 1 2 d S . P . .
O4 O 0.8764(2) 0.34847(16) 0.61859(17) 0.0279(6) Uani 1 1 d . . . . .
O7 O 0.3131(2) 0.88900(16) 0.84166(17) 0.0282(6) Uani 1 1 d . . . . .
O2 O 0.85005(19) 0.46897(15) 0.47593(16) 0.0225(5) Uani 1 1 d . . . . .
H2 H 0.811065 0.471457 0.409942 0.027 Uiso 1 1 calc R U . . .
O5 O 1.1684(2) 0.02225(17) 0.84446(18) 0.0310(6) Uani 1 1 d . . . . .
O1 O 0.65301(19) 0.51468(16) 0.51848(18) 0.0278(6) Uani 1 1 d . . . . .
H1 H 0.678109 0.571836 0.502016 0.033 Uiso 1 1 calc R U . . .
O3 O 1.0408(2) 0.40210(16) 0.58893(18) 0.0277(6) Uani 1 1 d . . . . .
O9 O 0.3085(2) 0.65433(16) 0.52743(17) 0.0271(6) Uani 1 1 d . . . . .
O6 O 1.0183(2) 0.07696(16) 0.89603(18) 0.0278(6) Uani 1 1 d . . . . .
O10 O 0.4914(2) 0.61229(18) 0.5597(2) 0.0363(7) Uani 1 1 d . . . . .
O8 O 0.4909(2) 0.9407(2) 0.8791(2) 0.0399(7) Uani 1 1 d . . . . .
N4 N 0.5471(3) 0.7433(2) 0.6943(3) 0.0416(9) Uani 1 1 d . . . . .
H4 H 0.606414 0.715317 0.680920 0.050 Uiso 1 1 calc R U . . .
N3 N 0.5526(3) 0.8051(3) 0.7624(3) 0.0443(9) Uani 1 1 d . . . . .
N2 N 1.1878(3) 0.1905(2) 0.7582(3) 0.0455(9) Uani 1 1 d . . . . .
N1 N 1.1555(3) 0.2618(2) 0.7002(3) 0.0473(10) Uani 1 1 d . . . . .
H1A H 1.202148 0.295313 0.674919 0.057 Uiso 1 1 calc R U . . .
C3 C 0.9986(3) 0.2112(2) 0.7396(3) 0.0292(8) Uani 1 1 d . . . . .
H3 H 0.922020 0.204814 0.746272 0.035 Uiso 1 1 calc R U . . .
C1 C 0.9828(3) 0.3479(2) 0.6261(3) 0.0273(8) Uani 1 1 d . . . . .
C10 C 0.4102(3) 0.6597(3) 0.5721(3) 0.0279(8) Uani 1 1 d . . . . .
C5 C 1.0935(3) 0.0798(2) 0.8453(2) 0.0262(8) Uani 1 1 d . . . . .
C6 C 0.4143(3) 0.8923(3) 0.8321(3) 0.0321(9) Uani 1 1 d . . . . .
C8 C 0.3696(3) 0.7828(3) 0.6889(3) 0.0315(9) Uani 1 1 d . . . . .
H8 H 0.289155 0.787302 0.672379 0.038 Uiso 1 1 calc R U . . .
C4 C 1.0911(3) 0.1587(3) 0.7814(3) 0.0316(9) Uani 1 1 d . . . . .
C2 C 1.0423(3) 0.2749(3) 0.6860(3) 0.0321(9) Uani 1 1 d . . . . .
C7 C 0.4440(3) 0.8297(3) 0.7600(3) 0.0351(9) Uani 1 1 d . . . . .
C9 C 0.4384(3) 0.7286(3) 0.6480(3) 0.0346(9) Uani 1 1 d . . . . .

loop_
_atom_site_aniso_label
_atom_site_aniso_U_11
_atom_site_aniso_U_22
_atom_site_aniso_U_33
_atom_site_aniso_U_23
_atom_site_aniso_U_13
_atom_site_aniso_U_12
Al2 0.0215(8) 0.0211(7) 0.0197(7) 0.0013(6) 0.0061(6) 0.0013(6)
Al1 0.0212(5) 0.0234(5) 0.0230(5) -0.0008(4) 0.0045(4) -0.0010(4)
Al3 0.0218(8) 0.0274(8) 0.0294(8) 0.0048(7) 0.0066(6) 0.0030(6)
O4 0.0254(14) 0.0288(14) 0.0288(14) 0.0072(11) 0.0043(10) -0.0003(11)
O7 0.0271(14) 0.0311(14) 0.0272(13) -0.0040(11) 0.0073(10) 0.0001(11)
O2 0.0227(12) 0.0263(12) 0.0183(12) 0.0025(10) 0.0038(9) -0.0009(10)
O5 0.0324(14) 0.0346(15) 0.0290(14) 0.0085(11) 0.0133(11) 0.0124(12)
O1 0.0231(13) 0.0259(13) 0.0348(14) 0.0049(11) 0.0074(10) 0.0022(11)
O3 0.0241(13) 0.0303(13) 0.0294(14) 0.0093(11) 0.0069(10) 0.0022(11)
O9 0.0241(14) 0.0284(14) 0.0278(13) -0.0049(10) 0.0034(10) -0.0038(11)
O6 0.0255(13) 0.0298(14) 0.0303(14) 0.0112(11) 0.0110(11) 0.0051(11)
O10 0.0242(14) 0.0387(15) 0.0449(17) -0.0127(13) 0.0043(12) 0.0024(12)
O8 0.0294(14) 0.0549(18) 0.0369(15) -0.0200(14) 0.0104(12) -0.0088(14)
N4 0.0340(19) 0.047(2) 0.044(2) -0.0206(17) 0.0075(15) -0.0016(17)
N3 0.037(2) 0.053(2) 0.045(2) -0.0197(18) 0.0135(16) -0.0035(18)
N2 0.041(2) 0.046(2) 0.055(2) 0.0288(18) 0.0243(17) 0.0133(17)
N1 0.037(2) 0.050(2) 0.061(2) 0.0342(19) 0.0238(17) 0.0122(18)
C3 0.0276(19) 0.031(2) 0.030(2) 0.0060(16) 0.0079(15) 0.0008(16)
C1 0.029(2) 0.0274(19) 0.0261(19) -0.0005(15) 0.0070(15) 0.0028(16)
C10 0.024(2) 0.031(2) 0.029(2) -0.0025(15) 0.0081(16) -0.0040(16)
C5 0.0265(19) 0.0263(19) 0.0248(19) 0.0048(15) 0.0031(15) 0.0015(16)
C6 0.034(2) 0.039(2) 0.024(2) -0.0031(17) 0.0078(16) -0.0009(19)
C8 0.0258(19) 0.039(2) 0.030(2) -0.0069(17) 0.0067(15) -0.0025(17)
C4 0.033(2) 0.033(2) 0.032(2) 0.0115(16) 0.0135(16) 0.0063(17)
C2 0.031(2) 0.031(2) 0.034(2) 0.0102(17) 0.0084(16) 0.0063(17)
C7 0.035(2) 0.039(2) 0.034(2) -0.0066(18) 0.0123(17) -0.0016(18)
C9 0.025(2) 0.041(2) 0.036(2) -0.0087(18) 0.0018(16) -0.0032(18)

_geom_special_details            
;
 All esds (except the esd in the dihedral angle between two l.s. planes)
 are estimated using the full covariance matrix.  The cell esds are taken
 into account individually in the estimation of esds in distances, angles
 and torsion angles; correlations between esds in cell parameters are only
 used when they are defined by crystal symmetry.  An approximate (isotropic)
 treatment of cell esds is used for estimating esds involving l.s. planes.
;
loop_
_geom_bond_atom_site_label_1
_geom_bond_atom_site_label_2
_geom_bond_distance
_geom_bond_site_symmetry_2
_geom_bond_publ_flag
Al2 O2 1.825(2) 3_766 ?
Al2 O2 1.825(2) . ?
Al2 O3 1.921(2) . ?
Al2 O3 1.921(2) 3_766 ?
Al2 O6 1.908(2) 2_756 ?
Al2 O6 1.908(2) 4_565 ?
Al1 O4 1.886(3) . ?
Al1 O7 1.886(3) 2_646 ?
Al1 O2 1.852(2) . ?
Al1 O5 1.902(3) 2_756 ?
Al1 O1 1.830(3) . ?
Al1 O9 1.922(3) 3_666 ?
Al3 O1 1.818(3) 3_666 ?
Al3 O1 1.818(3) . ?
Al3 O10 1.888(3) . ?
Al3 O10 1.888(3) 3_666 ?
Al3 O8 1.900(3) 4_575 ?
Al3 O8 1.900(3) 2_646 ?
O4 C1 1.263(4) . ?
O7 C6 1.254(4) . ?
O2 H2 0.9500 . ?
O5 C5 1.248(4) . ?
O1 H1 0.9500 . ?
O3 C1 1.250(4) . ?
O9 C10 1.257(4) . ?
O6 C5 1.263(4) . ?
O10 C10 1.248(4) . ?
O8 C6 1.248(5) . ?
N4 H4 0.8800 . ?
N4 N3 1.323(5) . ?
N4 C9 1.353(5) . ?
N3 C7 1.350(5) . ?
N2 N1 1.349(5) . ?
N2 C4 1.357(5) . ?
N1 H1A 0.8800 . ?
N1 C2 1.349(5) . ?
C3 H3 0.9500 . ?
C3 C4 1.389(5) . ?
C3 C2 1.383(5) . ?
C1 C2 1.471(5) . ?
C10 C9 1.471(5) . ?
C5 C4 1.478(5) . ?
C6 C7 1.477(5) . ?
C8 H8 0.9500 . ?
C8 C7 1.385(5) . ?
C8 C9 1.367(5) . ?

loop_
_geom_angle_atom_site_label_1
_geom_angle_atom_site_label_2
_geom_angle_atom_site_label_3
_geom_angle
_geom_angle_site_symmetry_1
_geom_angle_site_symmetry_3
_geom_angle_publ_flag
O2 Al2 O2 180.0 3_766 . ?
O2 Al2 O3 87.89(10) 3_766 . ?
O2 Al2 O3 92.11(10) . . ?
O2 Al2 O3 92.11(10) 3_766 3_766 ?
O2 Al2 O3 87.89(10) . 3_766 ?
O2 Al2 O6 91.65(10) 3_766 4_565 ?
O2 Al2 O6 88.35(10) 3_766 2_756 ?
O2 Al2 O6 91.65(10) . 2_756 ?
O2 Al2 O6 88.35(10) . 4_565 ?
O3 Al2 O3 180.0 3_766 . ?
O6 Al2 O3 90.79(11) 2_756 . ?
O6 Al2 O3 89.21(11) 2_756 3_766 ?
O6 Al2 O3 90.79(11) 4_565 3_766 ?
O6 Al2 O3 89.21(11) 4_565 . ?
O6 Al2 O6 180.00(9) 4_565 2_756 ?
O4 Al1 O7 84.27(12) . 2_646 ?
O4 Al1 O5 91.89(12) . 2_756 ?
O4 Al1 O9 90.17(12) . 3_666 ?
O7 Al1 O5 88.76(12) 2_646 2_756 ?
O7 Al1 O9 90.47(12) 2_646 3_666 ?
O2 Al1 O4 90.95(11) . . ?
O2 Al1 O7 175.18(12) . 2_646 ?
O2 Al1 O5 92.02(11) . 2_756 ?
O2 Al1 O9 88.93(11) . 3_666 ?
O5 Al1 O9 177.71(12) 2_756 3_666 ?
O1 Al1 O4 176.83(12) . . ?
O1 Al1 O7 92.67(12) . 2_646 ?
O1 Al1 O2 92.12(12) . . ?
O1 Al1 O5 87.21(12) . 2_756 ?
O1 Al1 O9 90.67(12) . 3_666 ?
O1 Al3 O1 180.0 3_666 . ?
O1 Al3 O10 91.36(11) . 3_666 ?
O1 Al3 O10 91.36(11) 3_666 . ?
O1 Al3 O10 88.64(11) 3_666 3_666 ?
O1 Al3 O10 88.64(11) . . ?
O1 Al3 O8 93.42(11) 3_666 4_575 ?
O1 Al3 O8 86.58(11) 3_666 2_646 ?
O1 Al3 O8 86.58(11) . 4_575 ?
O1 Al3 O8 93.42(11) . 2_646 ?
O10 Al3 O10 180.0 . 3_666 ?
O10 Al3 O8 89.21(13) . 4_575 ?
O10 Al3 O8 90.79(13) 3_666 4_575 ?
O10 Al3 O8 90.79(13) . 2_646 ?
O10 Al3 O8 89.21(13) 3_666 2_646 ?
O8 Al3 O8 180.0 4_575 2_646 ?
C1 O4 Al1 131.5(2) . . ?
C6 O7 Al1 134.0(2) . 2_656 ?
Al2 O2 Al1 127.76(13) . . ?
Al2 O2 H2 116.1 . . ?
Al1 O2 H2 116.1 . . ?
C5 O5 Al1 132.9(2) . 2_746 ?
Al1 O1 H1 115.9 . . ?
Al3 O1 Al1 128.18(14) . . ?
Al3 O1 H1 115.9 . . ?
C1 O3 Al2 132.5(2) . . ?
C10 O9 Al1 130.1(2) . 3_666 ?
C5 O6 Al2 131.5(2) . 2_746 ?
C10 O10 Al3 133.0(2) . . ?
C6 O8 Al3 130.1(2) . 2_656 ?
N3 N4 H4 124.5 . . ?
N3 N4 C9 111.1(3) . . ?
C9 N4 H4 124.5 . . ?
N4 N3 C7 105.6(3) . . ?
N1 N2 C4 105.6(3) . . ?
N2 N1 H1A 124.5 . . ?
C2 N1 N2 111.1(3) . . ?
C2 N1 H1A 124.5 . . ?
C4 C3 H3 127.5 . . ?
C2 C3 H3 127.5 . . ?
C2 C3 C4 104.9(3) . . ?
O4 C1 C2 114.6(3) . . ?
O3 C1 O4 127.2(3) . . ?
O3 C1 C2 118.2(3) . . ?
O9 C10 C9 117.5(3) . . ?
O10 C10 O9 127.1(3) . . ?
O10 C10 C9 115.4(3) . . ?
O5 C5 O6 125.8(3) . . ?
O5 C5 C4 117.8(3) . . ?
O6 C5 C4 116.4(3) . . ?
O7 C6 C7 115.3(3) . . ?
O8 C6 O7 126.4(3) . . ?
O8 C6 C7 118.3(3) . . ?
C7 C8 H8 127.9 . . ?
C9 C8 H8 127.9 . . ?
C9 C8 C7 104.3(3) . . ?
N2 C4 C3 110.6(3) . . ?
N2 C4 C5 121.0(3) . . ?
C3 C4 C5 128.4(3) . . ?
N1 C2 C3 107.8(3) . . ?
N1 C2 C1 123.3(3) . . ?
C3 C2 C1 128.9(3) . . ?
N3 C7 C6 121.6(3) . . ?
N3 C7 C8 111.0(3) . . ?
C8 C7 C6 127.2(4) . . ?
N4 C9 C10 121.1(3) . . ?
N4 C9 C8 108.1(3) . . ?
C8 C9 C10 130.7(3) . . ?

loop_
_geom_torsion_atom_site_label_1
_geom_torsion_atom_site_label_2
_geom_torsion_atom_site_label_3
_geom_torsion_atom_site_label_4
_geom_torsion
_geom_torsion_site_symmetry_1
_geom_torsion_site_symmetry_2
_geom_torsion_site_symmetry_3
_geom_torsion_site_symmetry_4
_geom_torsion_publ_flag
Al2 O3 C1 O4 -5.6(6) . . . . ?
Al2 O3 C1 C2 174.8(2) . . . . ?
Al2 O6 C5 O5 10.3(6) 2_746 . . . ?
Al2 O6 C5 C4 -170.0(2) 2_746 . . . ?
Al1 O4 C1 O3 -8.2(6) . . . . ?
Al1 O4 C1 C2 171.4(2) . . . . ?
Al1 O7 C6 O8 -12.1(6) 2_656 . . . ?
Al1 O7 C6 C7 165.7(3) 2_656 . . . ?
Al1 O5 C5 O6 -22.5(6) 2_746 . . . ?
Al1 O5 C5 C4 157.8(3) 2_746 . . . ?
Al1 O9 C10 O10 7.1(6) 3_666 . . . ?
Al1 O9 C10 C9 -172.4(3) 3_666 . . . ?
Al3 O10 C10 O9 -18.0(6) . . . . ?
Al3 O10 C10 C9 161.5(3) . . . . ?
Al3 O8 C6 O7 19.1(6) 2_656 . . . ?
Al3 O8 C6 C7 -158.6(3) 2_656 . . . ?
O4 Al1 O2 Al2 -49.98(17) . . . . ?
O4 C1 C2 N1 178.0(4) . . . . ?
O4 C1 C2 C3 -4.6(6) . . . . ?
O7 Al1 O4 C1 -150.4(3) 2_646 . . . ?
O7 Al1 O1 Al3 -39.51(19) 2_646 . . . ?
O7 C6 C7 N3 -159.0(4) . . . . ?
O7 C6 C7 C8 14.7(6) . . . . ?
O2 Al1 O4 C1 30.2(3) . . . . ?
O2 Al1 O1 Al3 139.95(17) . . . . ?
O5 Al1 O4 C1 -61.8(3) 2_756 . . . ?
O5 Al1 O2 Al2 41.95(17) 2_756 . . . ?
O5 Al1 O1 Al3 -128.13(18) 2_756 . . . ?
O5 C5 C4 N2 -29.7(6) . . . . ?
O5 C5 C4 C3 152.1(4) . . . . ?
O1 Al1 O2 Al2 129.23(16) . . . . ?
O1 Al3 O10 C10 -5.9(4) 3_666 . . . ?
O1 Al3 O10 C10 174.1(4) . . . . ?
O3 Al2 O2 Al1 -137.13(17) 3_766 . . . ?
O3 Al2 O2 Al1 42.87(17) . . . . ?
O3 C1 C2 N1 -2.3(6) . . . . ?
O3 C1 C2 C3 175.1(4) . . . . ?
O9 Al1 O4 C1 119.2(3) 3_666 . . . ?
O9 Al1 O2 Al2 -140.13(16) 3_666 . . . ?
O9 Al1 O1 Al3 50.99(18) 3_666 . . . ?
O9 C10 C9 N4 -175.0(4) . . . . ?
O9 C10 C9 C8 9.5(6) . . . . ?
O6 Al2 O2 Al1 -47.98(17) 2_756 . . . ?
O6 Al2 O2 Al1 132.02(17) 4_565 . . . ?
O6 C5 C4 N2 150.5(4) . . . . ?
O6 C5 C4 C3 -27.7(6) . . . . ?
O10 Al3 O1 Al1 134.47(19) . . . . ?
O10 Al3 O1 Al1 -45.54(19) 3_666 . . . ?
O10 C10 C9 N4 5.4(6) . . . . ?
O10 C10 C9 C8 -170.1(4) . . . . ?
O8 Al3 O1 Al1 -136.25(19) 4_575 . . . ?
O8 Al3 O1 Al1 43.75(19) 2_646 . . . ?
O8 Al3 O10 C10 -92.5(4) 2_646 . . . ?
O8 Al3 O10 C10 87.5(4) 4_575 . . . ?
O8 C6 C7 N3 18.9(6) . . . . ?
O8 C6 C7 C8 -167.3(4) . . . . ?
N4 N3 C7 C6 174.3(4) . . . . ?
N4 N3 C7 C8 -0.4(5) . . . . ?
N3 N4 C9 C10 -177.3(4) . . . . ?
N3 N4 C9 C8 -0.9(5) . . . . ?
N2 N1 C2 C3 2.0(5) . . . . ?
N2 N1 C2 C1 179.8(4) . . . . ?
N1 N2 C4 C3 -1.2(5) . . . . ?
N1 N2 C4 C5 -179.7(4) . . . . ?
C4 N2 N1 C2 -0.5(5) . . . . ?
C4 C3 C2 N1 -2.6(4) . . . . ?
C4 C3 C2 C1 179.7(4) . . . . ?
C2 C3 C4 N2 2.4(5) . . . . ?
C2 C3 C4 C5 -179.3(4) . . . . ?
C7 C8 C9 N4 0.6(5) . . . . ?
C7 C8 C9 C10 176.5(4) . . . . ?
C9 N4 N3 C7 0.7(5) . . . . ?
C9 C8 C7 N3 -0.1(5) . . . . ?
C9 C8 C7 C6 -174.5(4) . . . . ?

_shelx_res_file                  
;
TITL MOF-303-activated_100K_a.res in P2(1)/c
    mof-303-activated_100k.res
    created by SHELXL-2018/3 at 14:47:08 on 04-Feb-2021
REM Old TITL MOF-303-activated_100K in P2(1)/c
REM SHELXT solution in P2(1)/c: R1 0.139, Rweak 0.008, Alpha 0.030
REM <I/s> 0.474 for 184 systematic absences, Orientation as input
REM Formula found by SHELXT: C14 N2 O8 Al2
CELL 0.7288 12.0298 14.9347 14.0665 90 101.96 90
ZERR 8 0.0071 0.0074 0.0077 0 0.01 0
LATT 1
SYMM -X,0.5+Y,0.5-Z
SFAC C H Al N O
DISP Al 0.0593 0.0543 244.1557
DISP C 0.0024 0.0017 12.0457
DISP H 0 0 0.6249
DISP N 0.0046 0.0035 20.6663
DISP O 0.0086 0.0064 34.424
UNIT 40 24 8 16 40

L.S. 4 0 0
PLAN  13
SIZE 0.015 0.015 0.02
TEMP -173.15
CONF
BOND
list 4
MORE -1
BOND $H
fmap 2 53
acta
OMIT 0 1 1
REM <olex2.extras>
REM <HklSrc "%./MOF-303-activated_100K.hkl">
REM </olex2.extras>

WGHT    0.081000    1.602800
FVAR       0.71907
AL2   3    1.000000    0.500000    0.500000    10.50000    0.02153    0.02107 =
         0.01966    0.00131    0.00609    0.00128
AL1   3    0.764774    0.433215    0.564781    11.00000    0.02115    0.02337 =
         0.02296   -0.00077    0.00454   -0.00102
AL3   3    0.500000    0.500000    0.500000    10.50000    0.02181    0.02741 =
         0.02939    0.00481    0.00664    0.00301
O4    5    0.876364    0.348468    0.618589    11.00000    0.02536    0.02883 =
         0.02884    0.00720    0.00426   -0.00030
O7    5    0.313086    0.889003    0.841659    11.00000    0.02707    0.03106 =
         0.02724   -0.00400    0.00734    0.00013
O2    5    0.850051    0.468973    0.475930    11.00000    0.02273    0.02627 =
         0.01833    0.00254    0.00377   -0.00088
AFIX  43
H2    2    0.811065    0.471457    0.409942    11.00000   -1.20000
AFIX   0
O5    5    1.168397    0.022252    0.844456    11.00000    0.03245    0.03458 =
         0.02900    0.00850    0.01328    0.01240
O1    5    0.653011    0.514675    0.518475    11.00000    0.02313    0.02593 =
         0.03484    0.00492    0.00744    0.00223
AFIX  43
H1    2    0.678109    0.571836    0.502016    11.00000   -1.20000
AFIX   0
O3    5    1.040785    0.402102    0.588930    11.00000    0.02408    0.03030 =
         0.02942    0.00927    0.00686    0.00219
O9    5    0.308491    0.654334    0.527431    11.00000    0.02415    0.02843 =
         0.02780   -0.00485    0.00338   -0.00383
O6    5    1.018255    0.076960    0.896029    11.00000    0.02555    0.02979 =
         0.03028    0.01122    0.01102    0.00506
O10   5    0.491438    0.612293    0.559747    11.00000    0.02417    0.03870 =
         0.04489   -0.01268    0.00430    0.00239
O8    5    0.490945    0.940731    0.879147    11.00000    0.02937    0.05488 =
         0.03693   -0.01998    0.01037   -0.00876
N4    4    0.547116    0.743271    0.694319    11.00000    0.03395    0.04667 =
         0.04387   -0.02063    0.00746   -0.00156
AFIX  43
H4    2    0.606414    0.715317    0.680920    11.00000   -1.20000
AFIX   0
N3    4    0.552557    0.805138    0.762411    11.00000    0.03697    0.05303 =
         0.04501   -0.01970    0.01351   -0.00353
N2    4    1.187781    0.190475    0.758227    11.00000    0.04112    0.04647 =
         0.05501    0.02879    0.02430    0.01331
N1    4    1.155515    0.261790    0.700192    11.00000    0.03703    0.05023 =
         0.06051    0.03419    0.02382    0.01216
AFIX  43
H1A   2    1.202148    0.295313    0.674919    11.00000   -1.20000
AFIX   0
C3    1    0.998595    0.211220    0.739585    11.00000    0.02758    0.03065 =
         0.03016    0.00601    0.00790    0.00084
AFIX  43
H3    2    0.922020    0.204814    0.746272    11.00000   -1.20000
AFIX   0
C1    1    0.982834    0.347945    0.626054    11.00000    0.02905    0.02740 =
         0.02608   -0.00049    0.00697    0.00281
C10   1    0.410200    0.659736    0.572068    11.00000    0.02437    0.03123 =
         0.02907   -0.00253    0.00807   -0.00400
C5    1    1.093462    0.079840    0.845345    11.00000    0.02649    0.02627 =
         0.02484    0.00484    0.00312    0.00151
C6    1    0.414342    0.892270    0.832116    11.00000    0.03419    0.03915 =
         0.02383   -0.00305    0.00780   -0.00091
C8    1    0.369631    0.782805    0.688907    11.00000    0.02584    0.03905 =
         0.02990   -0.00692    0.00671   -0.00247
AFIX  43
H8    2    0.289155    0.787302    0.672379    11.00000   -1.20000
AFIX   0
C4    1    1.091073    0.158692    0.781439    11.00000    0.03277    0.03284 =
         0.03214    0.01151    0.01353    0.00625
C2    1    1.042334    0.274918    0.686022    11.00000    0.03139    0.03121 =
         0.03438    0.01020    0.00841    0.00626
C7    1    0.443980    0.829674    0.759973    11.00000    0.03510    0.03877 =
         0.03369   -0.00661    0.01232   -0.00163
C9    1    0.438376    0.728624    0.647981    11.00000    0.02493    0.04096 =
         0.03591   -0.00871    0.00181   -0.00317
HKLF 4




REM  MOF-303-activated_100K_a.res in P2(1)/c
REM wR2 = 0.1658, GooF = S = 1.021, Restrained GooF = 1.021 for all data
REM R1 = 0.0582 for 2902 Fo > 4sig(Fo) and 0.1003 for all 4347 data
REM 238 parameters refined using 0 restraints

END

WGHT      0.0811      1.5989

REM Highest difference peak  0.799,  deepest hole -0.377,  1-sigma level  0.068
Q1    1   0.8864  0.2035  0.7443  11.00000  0.05    0.80
Q2    1   0.2583  0.7797  0.6794  11.00000  0.05    0.66
Q3    1   0.7185  0.6402  0.4046  11.00000  0.05    0.51
Q4    1   1.1445  0.1532  0.7030  11.00000  0.05    0.48
Q5    1   1.1079  0.2253  0.6441  11.00000  0.05    0.42
Q6    1   0.8435  0.4332  0.4360  11.00000  0.05    0.32
Q7    1   0.7277  0.4674  0.5153  11.00000  0.05    0.30
Q8    1   0.4218  0.8837  0.7088  11.00000  0.05    0.29
Q9    1   0.6557  0.5618  0.5603  11.00000  0.05    0.26
Q10   1   0.4864  0.5778  0.6206  11.00000  0.05    0.25
Q11   1   1.1577  0.4007  0.6396  11.00000  0.05    0.24
Q12   1   0.6970  0.5242  0.4880  11.00000  0.05    0.24
Q13   1   0.4227  0.6972  0.6195  11.00000  0.05    0.23
;
_shelx_res_checksum              85352
_shelx_hkl_file                  
;
   3   0   0  473.35   31.20
  -4   0   0 2113.79  101.59
   4   0   0 2190.98  102.19
  -5   0   0    6.20   14.40
   5   0   0    4.70   15.30
   6   0   0 4555.84  213.58
  -6   0   0 4660.23  213.18
  -7   0   0  633.34   37.60
   7   0   0  590.24   39.60
   8   0   0  497.15   37.20
  -8   0   0  483.65   33.60
  -9   0   0  238.98   28.70
   9   0   0  291.87   32.20
 -10   0   0   44.50   18.90
  10   0   0   49.99   21.30
  11   0   0  192.78   26.70
 -11   0   0  169.38   23.00
 -12   0   0  590.34   55.09
 -13   0   0   43.70   24.90
 -13   0   0   15.00   16.40
   0  -1   0    0.40    6.30
  -1  -1   0  815.72   40.20
  -3  -1   0  189.18   18.70
   3  -1   0  184.98   19.70
  -3   1   0  151.48   16.70
   3   1   0  206.28   20.40
   4  -1   0   25.60   12.00
  -4  -1   0   31.30   18.30
  -4   1   0   12.90   11.00
   5  -1   0  175.18   22.00
  -5  -1   0  194.18   19.90
  -5   1   0  152.58   14.70
   5   1   0  173.58   21.40
   6  -1   0  633.34   36.80
  -6  -1   0  597.74   39.10
  -6   1   0  592.84   35.00
   6   1   0  645.74   40.40
   7  -1   0  753.72   43.70
  -7  -1   0  813.82   45.60
   7   1   0  718.93   47.40
  -7   1   0  803.82   41.90
  -8  -1   0    3.20   17.20
   8  -1   0    9.80   16.30
   8   1   0  -11.70   18.40
  -9  -1   0   -6.90   18.30
   9  -1   0   25.80   17.30
   9   1   0   18.20   20.00
 -10  -1   0  286.67   34.50
  10  -1   0  358.96   34.50
  10   1   0  385.96   38.60
 -10   1   0  348.97   30.80
  11  -1   0   -6.00   20.50
 -11  -1   0   33.20   21.20
 -11   1   0   33.20   18.70
  11   1   0   39.20   23.70
 -12  -1   0  178.28   26.20
  12   1   0  175.68   28.50
 -12   1   0  191.28   23.20
 -13  -1   0   17.10   23.10
   0   2   0   59.59   12.30
  -1  -2   0  433.36   31.40
   1  -2   0  482.65   25.10
   1  -2   0  506.65   26.90
   1   2   0  503.45   31.60
   2  -2   0  615.44   29.50
  -2  -2   0  580.04   39.20
   2   2   0  554.54   39.20
  -3  -2   0   53.59   19.00
   3  -2   0   57.79    7.80
   3   2   0   83.59   19.90
   4  -2   0  921.61   44.00
  -4  -2   0  965.90   51.89
  -4   2   0  815.42   43.90
   4   2   0  971.00   53.49
   5  -2   0  226.18   19.60
  -5  -2   0  213.88   23.40
   5   2   0  159.98   22.50
  -6  -2   0 2424.26  109.59
   6  -2   0 2198.98  106.39
   6   2   0 2320.87  110.39
  -6   2   0 2179.38  105.99
  -7  -2   0 1068.09   59.49
   7  -2   0 1150.08   55.79
   7   2   0 1074.19   62.09
  -7   2   0 1119.99   54.69
  -8  -2   0 1878.71   86.39
   8  -2   0 1509.85   89.79
   8   2   0 1753.82   87.99
  -8   2   0 1714.03   82.19
  -9  -2   0  114.09   23.60
   9  -2   0   95.39   17.10
  -9   2   0  129.89   16.20
   9   2   0   90.49   23.10
 -10  -2   0   93.79   22.20
  10  -2   0  106.89   18.30
  10   2   0   79.79   25.10
 -10   2   0  111.89   17.40
 -11  -2   0  366.06   38.40
 -11   2   0  313.77   30.00
  11   2   0  367.56   43.60
 -12  -2   0  849.61   55.49
 -12   2   0  864.21   46.70
 -12   2   0  838.52   44.80
  12   2   0  775.02   58.99
 -13  -2   0   -8.00   25.10
   0  -3   0    4.50   16.50
   0   3   0    8.00   15.80
  -1  -3   0 3295.87  150.68
   1   3   0 3113.39  151.08
  -1   3   0 3226.08  149.19
  -2  -3   0   69.29   19.50
   2  -3   0   52.89   11.80
   2  -3   0   44.40   11.60
   2   3   0   90.89   21.40
  -3  -3   0  900.41   53.79
   3  -3   0  948.11   44.60
   3   3   0  919.81   54.89
  -4  -3   0 2349.06  120.99
   4   3   0 2700.33  122.19
   5  -3   0   68.29    9.00
  -5  -3   0   52.09   19.70
   5   3   0   31.80   22.50
  -6  -3   0  987.70   56.49
   6  -3   0 1033.50   49.00
  -6   3   0  980.80   48.70
   6   3   0 1072.79   59.19
  -7  -3   0   12.30   19.10
   7  -3   0    8.60   10.70
   7   3   0   15.30   21.40
  -7   3   0   17.60    9.10
  -8  -3   0  102.79   21.20
   8  -3   0   81.49   12.60
  -8   3   0   89.09   11.30
   8   3   0   53.19   22.70
  -9  -3   0   50.49   22.40
  -9   3   0   44.50   11.50
   9   3   0   54.09   22.60
 -10  -3   0   49.90   23.10
  10   3   0   78.19   25.60
 -10   3   0   71.49   12.60
 -11  -3   0   76.39   24.60
  11   3   0   51.89   26.00
 -12  -3   0  757.72   53.69
  12   3   0  787.02   60.29
 -13  -3   0  -15.10   25.60
  13   3   0  -18.40   28.90
   0  -4   0  234.58   22.80
   0   4   0  179.18   22.30
  -1  -4   0   22.60   21.10
   1   4   0   17.40   21.20
  -1   4   0    6.30   18.00
   2  -4   0    4.00   12.20
  -2  -4   0    4.30   21.80
   2  -4   0   -0.60   14.60
   2   4   0   -4.20   23.40
   3  -4   0 1245.68   60.09
  -3  -4   0 1336.77   68.59
   3  -4   0 1179.18   60.69
   3   4   0 1295.57   69.99
  -4  -4   0   87.99   22.80
   4  -4   0   58.49    8.50
   4  -4   0   63.49   10.00
   4   4   0  121.99   25.50
  -5  -4   0 1393.56   73.19
   5   4   0 1402.56   75.09
  -6  -4   0 1532.15   77.29
   6   4   0 1418.06   78.99
  -7  -4   0    6.40   20.90
   7   4   0   13.20   21.50
  -8  -4   0  190.28   24.20
   8   4   0  162.98   25.30
  -9  -4   0   33.90   22.90
   9   4   0    5.20   24.10
 -10  -4   0  397.56   41.70
  10   4   0  244.28   55.49
 -11  -4   0  554.94   47.60
  11   4   0  581.64   51.89
 -12  -4   0   45.80   26.70
  12   4   0   28.00   29.00
 -13  -4   0    3.80   28.00
  13   4   0   14.70   49.30
   0  -5   0   -9.30   19.60
   0   5   0   10.00   22.00
  -1  -5   0  534.35   40.10
   1  -5   0  405.36   35.20
  -1   5   0  453.45   37.70
   1   5   0  554.34   41.40
   2  -5   0  132.79   14.80
  -2  -5   0  110.99   21.80
   2  -5   0  146.69   19.00
   2   5   0  187.48   27.30
  -3  -5   0 1988.20   95.79
   3  -5   0 1819.12   90.99
   3  -5   0 1980.30   90.19
   3   5   0 1852.81   97.19
  -4  -5   0  442.56   39.80
   4  -5   0  367.26   26.40
   4  -5   0  426.56   24.90
   4   5   0  384.26   42.20
  -5  -5   0  159.18   23.50
   5   5   0  221.68   28.10
  -6  -5   0  309.87   36.20
   6   5   0  303.77   40.30
  -7  -5   0 1089.69   66.49
   7   5   0 1224.58   66.09
  -8  -5   0  477.75   42.50
   8   5   0  390.76   44.20
  -9  -5   0   57.79   24.40
   9   5   0   55.79   25.80
 -10  -5   0  112.09   42.40
  10   5   0   59.29   27.60
 -11  -5   0  161.78   29.50
  11   5   0  137.79   29.90
 -12  -5   0   93.59   28.50
  12   5   0   85.59   31.40
  13   5   0   -4.90   29.60
   0  -6   0   57.99   22.00
   0   6   0   38.70   23.00
   1  -6   0  -16.00   17.00
  -1  -6   0   17.80   20.70
  -1   6   0   -4.30   20.70
   1   6   0   31.70   23.20
   2  -6   0  163.48   20.40
  -2  -6   0  125.99   22.80
   2  -6   0  157.38   15.80
   2   6   0  118.49   24.60
  -3  -6   0   15.90   24.40
   3  -6   0    4.30   14.80
   3  -6   0    0.90   13.60
   3   6   0  -20.60   23.60
   4  -6   0 1502.55   70.19
  -4  -6   0 1417.76   77.09
   4  -6   0 1456.45   71.19
   4   6   0 1475.35   79.39
   5  -6   0   74.79   10.60
  -5  -6   0   34.40   21.90
   5  -6   0   72.99   11.30
   5   6   0   44.30   23.20
  -6  -6   0  863.21   53.69
   6   6   0  728.13   58.89
  -7  -6   0  326.37   31.20
   7   6   0  321.87   40.40
  -8  -6   0   39.10   25.20
   8   6   0  -25.10   24.90
  -9  -6   0   -7.80   24.70
   9   6   0    6.80   27.20
 -10  -6   0  318.77   41.90
  10   6   0  353.36   36.40
 -11  -6   0  145.79   30.60
  11   6   0  126.99   31.10
 -12  -6   0   97.29   29.90
  12   6   0   40.60   30.70
 -13  -6   0   27.40   29.80
  13   6   0  -12.20   30.90
   0  -7   0    7.80   20.60
   0   7   0  -24.80   21.50
  -1  -7   0    4.10   21.50
   1  -7   0   -0.10   17.20
  -1   7   0  -10.60   21.50
   1   7   0   14.80   23.40
  -2  -7   0  983.90   59.09
   2  -7   0  912.81   51.19
   2  -7   0 1006.30   54.49
   2   7   0 1030.70   60.89
   3  -7   0  256.97   29.90
   3  -7   0  270.97   25.70
  -3  -7   0  299.67   37.70
   3   7   0  337.17   30.30
   4  -7   0   10.60   12.80
  -4  -7   0   11.60   22.70
   4  -7   0   16.70   15.00
   4   7   0   70.29   24.90
   5  -7   0  277.57   23.70
   5  -7   0  257.57   22.00
  -5  -7   0  306.07   38.60
   5   7   0  290.57   30.80
   6   7   0  -31.50   25.30
  -7  -7   0   14.90   23.80
   7   7   0   16.30   25.60
  -8  -7   0  250.37   30.60
   8   7   0  277.37   32.60
  -9  -7   0  382.66   47.30
   9   7   0  356.46   36.30
 -10  -7   0  112.79   29.20
  10   7   0  127.89   30.00
 -11  -7   0  -29.20   28.30
  11   7   0  -27.90   29.10
 -12  -7   0   72.49   31.30
  12   7   0    3.50   30.50
   0  -8   0  128.09   22.30
   0   8   0  118.49   23.30
  -1  -8   0  158.78   24.30
   1  -8   0  250.77   29.30
   2  -8   0  681.33   40.80
   2  -8   0  754.32   44.10
  -2  -8   0  662.53   49.99
   2   8   0  686.43   52.39
   3  -8   0  164.88   19.20
  -3  -8   0  168.08   25.90
   3  -8   0  143.79   16.90
   3   8   0  135.79   28.20
   4  -8   0  225.68   24.00
  -4  -8   0  227.38   27.50
   4  -8   0  235.38   21.20
   4   8   0  269.47   29.80
   5  -8   0  306.07   26.40
   5  -8   0  307.37   24.10
  -5  -8   0  261.17   29.00
   5   8   0  237.58   28.80
   6  -8   0 1394.56   65.79
  -6  -8   0 1305.37   76.29
   6  -8   0 1409.96   66.39
   6   8   0 1395.56   78.19
  -7  -8   0  157.08   30.30
   7   8   0  134.89   29.30
  -8  -8   0   -3.80   26.70
   8   8   0   -3.00   28.40
  -9  -8   0  129.49   29.60
   9   8   0  126.39   30.10
 -10  -8   0   68.49   28.90
  10   8   0   62.79   30.90
 -11  -8   0  -35.60   28.50
 -12  -8   0   54.69   31.80
  12   8   0   50.79   31.80
   0  -9   0   23.30   21.50
   0   9   0  -24.20   23.60
   1  -9   0    5.60   18.20
   1   9   0  -15.60   24.50
   2  -9   0  216.38   26.40
  -2  -9   0  225.88   26.10
   2  -9   0  204.38   22.20
   2   9   0  251.67   28.20
  -3  -9   0  467.55   43.40
   3  -9   0  463.85   37.80
   3  -9   0  509.55   32.90
   3   9   0  442.86   46.60
   4  -9   0  152.18   20.70
  -4  -9   0  134.49   28.70
   4  -9   0  140.49   17.80
   4   9   0  131.99   26.90
   5  -9   0    8.20   14.10
  -5  -9   0  -36.70   24.30
   5  -9   0   13.00   15.90
   5   9   0    7.60   28.00
  -6  -9   0   59.99   27.20
   6  -9   0   40.00   14.10
   6  -9   0   46.80   13.20
   6   9   0   22.80   26.50
  -7  -9   0  107.69   30.30
   7   9   0   87.29   30.00
  -8  -9   0  200.88   32.00
   8   9   0  244.78   33.30
  -9  -9   0   86.39   29.90
   9   9   0  -26.70   32.10
 -10  -9   0    9.70   29.40
  10   9   0   58.59   33.40
 -11  -9   0  157.68   32.40
  11   9   0  107.59   34.60
 -12  -9   0   35.90   32.50
  12   9   0  -17.40   32.30
   0 -10   0   74.19   22.90
   0  10   0   49.50   24.20
   1 -10   0    3.10   13.50
  -1 -10   0   44.00   23.90
   1 -10   0   33.30   19.40
   1  10   0   16.40   26.20
   2 -10   0  754.82   46.90
   2 -10   0  727.23   43.00
  -2 -10   0  770.22   51.19
   2  10   0  536.15   71.69
  -3 -10   0  364.86   43.30
   3 -10   0  350.56   36.10
   3 -10   0  435.06   31.90
   3  10   0  378.86   47.70
  -4 -10   0  231.28   30.40
   4  10   0  346.57   35.20
   5 -10   0   72.19   19.60
   5 -10   0   98.39   17.10
  -5 -10   0   60.49   26.50
   5  10   0  106.79   27.90
   6 -10   0  543.95   34.60
   6 -10   0  529.95   35.60
  -6 -10   0  511.05   50.99
   6  10   0  473.25   53.19
  -7 -10   0   76.89   29.70
   7 -10   0   89.29   11.70
   7  10   0  116.99   31.30
  -8 -10   0    5.20   29.40
   8  10   0    2.60   29.20
  -9 -10   0   12.70   29.40
   9  10   0   44.60   30.60
 -10 -10   0  113.99   33.40
  10  10   0   23.00   33.70
  11  10   0   19.90   32.80
   0 -11   0  -11.30   21.70
   1 -11   0  374.86   37.40
  -1 -11   0  360.16   42.50
   1 -11   0  415.16   32.20
   1  11   0  384.36   47.30
  -2 -11   0    5.20   25.10
   2 -11   0   20.50   16.30
   2 -11   0   -7.70   19.50
   2  11   0   -8.70   26.00
   3 -11   0  297.27   30.10
  -3 -11   0  265.87   33.70
   3 -11   0  283.17   34.20
   3  11   0  272.17   34.20
   4 -11   0  118.99   20.50
   4 -11   0   80.59   22.20
  -4 -11   0   82.69   27.40
   4  11   0   68.09   27.90
   5 -11   0  159.78   22.40
  -5 -11   0   95.69   31.20
   5 -11   0  120.49   19.50
   5  11   0  145.79   32.90
   6 -11   0  150.48   20.70
  -6 -11   0   76.69   33.40
   6 -11   0  155.38   19.10
   6  11   0  117.09   33.40
  -7 -11   0    2.60   29.60
   7 -11   0   11.30   13.90
   7 -11   0  -11.30   14.00
   7  11   0    5.20   32.60
  -8 -11   0   22.80   33.40
   8  11   0   -3.50   33.10
  -9 -11   0   61.69   32.50
   9  11   0    8.20   34.20
 -10 -11   0  111.29   33.80
  10  11   0  102.89   35.50
 -11 -11   0   18.10   31.30
  11  11   0   41.90   34.90
   0 -12   0  814.82   57.89
   0 -12   0  974.50   51.19
  -1 -12   0   86.39   28.10
   1 -12   0   29.30   22.30
   1 -12   0   71.39   17.90
   1  12   0  108.59   28.80
  -2 -12   0  366.66   47.00
   2 -12   0  361.76   31.30
   2 -12   0  275.97   36.50
   2  12   0  221.98   32.20
  -3 -12   0  -23.70   27.10
   3 -12   0   42.90   18.20
   3 -12   0   23.30   20.60
   3  12   0   21.00   30.70
  -4 -12   0  120.89   29.60
   4 -12   0  108.49   24.60
   4 -12   0  143.79   22.50
   4  12   0  174.58   33.20
  -5 -12   0   -5.20   30.50
   5 -12   0  -11.70   18.90
   5 -12   0    2.30   21.40
   5  12   0  -24.20   29.30
   6 -12   0   -6.50   20.10
  -6 -12   0   41.90   30.90
   6 -12   0   -5.10   17.40
   6  12   0    2.40   29.40
  -7 -12   0  -51.19   31.50
   7 -12   0   12.50   16.40
   7 -12   0   27.20   17.20
   7  12   0  -51.89   32.60
  -8 -12   0    0.80   34.60
   8  12   0   58.29   33.40
  -9 -12   0  119.29   33.00
   9  12   0  129.19   37.90
 -10 -12   0   74.19   32.20
  10  12   0   20.70   34.00
   0 -13   0   46.20   27.60
   0 -13   0  -21.60   17.40
  -1 -13   0  348.87   36.00
